Repository: faliqadlan/code-fdtd

File: n_k data.csv (part 1 of 4)
Wavelength (nm),Air_n,Air_k,Spiro_n,Spiro_k,TiO2_n,TiO2_k,SodaLime_n,SodaLime_k,Perov_n,Perov_k,PerovPtPt_n,PerovPtPt_k,Au_n,Au_k,SnO2_n,SnO2_k,SiO2_n,SiO2_k,FTO_n,FTO_k,FTema_n,FTema_k,FAema_n,FAema_k,TPema_n,TPema_k,SpiroTFSI4Ox_n,SpiroTFSI4Ox_k,SpOxema_n,SpOxema_k
301,1,0,1.61701,0.25452,2.67767,0.62089,1.54873,5.90E-05,1.48952,0.8304,1.54105,0.87625,1.53,1.88904,2.08242,0.15092,1.50886,0,2.16589,0.0333,2.27183,0.16484,1.7408,0.02115,2.24501,0.70247,1.6418,0.25195,1.62E+00,2.54E-01
302,1,0,1.62022,0.25795,2.68572,0.60651,1.54837,5.62E-05,1.48478,0.8345,1.53797,0.87752,1.53,1.88945,2.0814,0.14629,1.50861,0,2.16251,0.03196,2.26866,0.16262,1.73865,0.0203,2.24828,0.69505,1.64526,0.25432,1.62E+00,2.58E-01
303,1,0,1.6236,0.26089,2.69355,0.59251,1.548,5.35E-05,1.4804,0.83925,1.54091,0.88246,1.53,1.88986,2.08031,0.14179,1.50837,0,2.15922,0.03071,2.26555,0.16046,1.73658,0.01951,2.25154,0.68812,1.64898,0.25619,1.63E+00,2.60E-01
304,1,0,1.62709,0.26335,2.70112,0.57898,1.54764,5.09E-05,1.47642,0.84455,1.53965,0.88679,1.53,1.89027,2.07896,0.13746,1.50813,0,2.15604,0.02957,2.26253,0.15839,1.73453,0.01878,2.25478,0.68169,1.65279,0.25748,1.63E+00,2.63E-01
305,1,0,1.63072,0.26535,2.70854,0.56568,1.54727,4.84E-05,1.47298,0.85049,1.53359,0.89215,1.53,1.89067,2.07759,0.13318,1.50788,0,2.15289,0.02846,2.25949,0.15632,1.73256,0.01807,2.25814,0.67567,1.65663,0.25873,1.63E+00,2.65E-01
306,1,0,1.63444,0.26688,2.71577,0.55265,1.54694,4.59E-05,1.46993,0.85698,1.53408,0.89627,1.53,1.89108,2.076,0.12911,1.50764,0,2.14984,0.02744,2.25647,0.15432,1.73061,0.01743,2.26152,0.67002,1.66018,0.26015,1.64E+00,2.66E-01
307,1,0,1.63822,0.26802,2.72261,0.54013,1.54664,4.35E-05,1.4674,0.86393,1.53882,0.90208,1.53,1.89149,2.07437,0.12514,1.5074,0,2.14684,0.02648,2.25359,0.15235,1.72871,0.01681,2.26485,0.66488,1.66403,0.26113,1.64E+00,2.67E-01
308,1,0,1.64202,0.26876,2.73011,0.52822,1.54628,4.12E-05,1.46538,0.87129,1.542,0.90724,1.53,1.8919,2.07266,0.12131,1.50715,0,2.14391,0.02556,2.25071,0.15042,1.72688,0.01623,2.26879,0.66029,1.66761,0.26194,1.64E+00,2.68E-01
309,1,0,1.64579,0.26914,2.73736,0.51608,1.54591,3.89E-05,1.46386,0.87895,1.53688,0.91191,1.53,1.89231,2.07087,0.11767,1.50691,0,2.14102,0.02472,2.24791,0.14854,1.72507,0.01569,2.27276,0.65567,1.67128,0.26247,1.65E+00,2.68E-01
310,1,0,1.64954,0.26914,2.74509,0.5038,1.54555,3.67E-05,1.46291,0.88704,1.53644,0.91447,1.53,1.89271,2.06903,0.11412,1.50668,0,2.13822,0.02391,2.24511,0.14668,1.72326,0.01518,2.27725,0.65114,1.67452,0.26285,1.65E+00,2.69E-01
311,1,0,1.65324,0.2688,2.75231,0.49212,1.54518,3.46E-05,1.46242,0.89544,1.53654,0.92019,1.53031,1.89315,2.06708,0.11073,1.50652,0,2.13554,0.02315,2.24234,0.14486,1.72155,0.0147,2.28159,0.64711,1.67796,0.26295,1.66E+00,2.68E-01
312,1,0,1.65684,0.26816,2.7596,0.47959,1.54488,3.25E-05,1.46248,0.90408,1.53447,0.92721,1.53134,1.89367,2.06512,0.10745,1.50628,0,2.13286,0.02243,2.2396,0.14306,1.71985,0.01424,2.2862,0.64266,1.68102,0.26297,1.66E+00,2.68E-01
313,1,0,1.66029,0.26725,2.76692,0.46718,1.54455,3.06E-05,1.46301,0.91286,1.53948,0.93629,1.53237,1.89419,2.06311,0.10431,1.50604,0,2.1302,0.02174,2.2369,0.14129,1.71815,0.0138,2.291,0.63834,1.68399,0.26282,1.66E+00,2.67E-01
314,1,0,1.66361,0.26606,2.77371,0.45474,1.54429,2.87E-05,1.46414,0.92189,1.53635,0.93598,1.5334,1.8947,2.06104,0.10131,1.5058,0,2.12762,0.0211,2.23432,0.13955,1.71655,0.01339,2.29571,0.63411,1.68637,0.26241,1.67E+00,2.66E-01
315,1,0,1.66673,0.2646,2.77941,0.44161,1.54392,2.68E-05,1.46574,0.93109,1.5427,0.94366,1.53443,1.89522,2.05906,0.09842,1.50565,0,2.12509,0.02049,2.23166,0.13782,1.71497,0.013,2.29992,0.62952,1.68888,0.26163,1.67E+00,2.64E-01
316,1,0,1.66964,0.26292,2.78438,0.4278,1.5436,2.51E-05,1.4679,0.9404,1.54316,0.95004,1.53546,1.89573,2.05699,0.09565,1.5054,0,2.12265,0.0199,2.2291,0.13612,1.71338,0.01263,2.30391,0.62457,1.69047,0.26094,1.67E+00,2.63E-01
317,1,0,1.6723,0.26106,2.78889,0.41267,1.54329,2.35E-05,1.47055,0.94973,1.54414,0.9567,1.53649,1.89625,2.05493,0.093,1.50516,0,2.12023,0.01935,2.22656,0.13444,1.71181,0.01228,2.30781,0.61881,1.69194,0.25995,1.67E+00,2.61E-01
318,1,0,1.67442,0.25884,2.79323,0.39777,1.54302,2.19E-05,1.47365,0.95914,1.54519,0.96411,1.53753,1.89676,2.05287,0.09044,1.50501,0,2.11789,0.01882,2.224,0.13277,1.71032,0.01194,2.31178,0.61324,1.69309,0.25871,1.68E+00,2.59E-01
319,1,0,1.6764,0.25608,2.79642,0.3817,1.54268,2.04E-05,1.47731,0.96861,1.54911,0.9674,1.53856,1.89728,2.05079,0.08799,1.50478,0,2.11547,0.01832,2.22156,0.13113,1.70885,0.01163,2.31527,0.60697,1.69384,0.25744,1.68E+00,2.56E-01
320,1,0,1.67823,0.25346,2.79947,0.36494,1.54243,1.90E-05,1.48153,0.97807,1.55021,0.98051,1.53959,1.89779,2.04872,0.08564,1.50453,0,2.11319,0.01784,2.21912,0.12948,1.70739,0.01132,2.31891,0.60029,1.69377,0.25582,1.68E+00,2.54E-01
321,1,0,1.67896,0.25052,2.80133,0.34788,1.54213,1.77E-05,1.48612,0.98744,1.55196,0.98507,1.53676,1.89719,2.04666,0.08339,1.50434,0,2.11095,0.01738,2.21669,0.12787,1.70593,0.01103,2.32197,0.59339,1.69329,0.25404,1.68E+00,2.51E-01
322,1,0,1.67976,0.24772,2.80325,0.3305,1.54185,1.64E-05,1.4912,0.99677,1.55444,0.98987,1.53135,1.89584,2.04459,0.08122,1.50415,0,2.10872,0.01695,2.21426,0.12627,1.70455,0.01075,2.32527,0.58629,1.69239,0.25203,1.68E+00,2.48E-01
323,1,0,1.68038,0.24482,2.80431,0.31289,1.5415,1.52E-05,1.49684,1.00611,1.56162,0.9993,1.52595,1.89449,2.04252,0.07914,1.5039,0,2.10652,0.01654,2.21182,0.12469,1.70311,0.01049,2.32828,0.57905,1.69116,0.25006,1.68E+00,2.45E-01
324,1,0,1.68015,0.24247,2.80439,0.29556,1.54124,1.41E-05,1.50287,1.01522,1.56537,1.00344,1.52054,1.89314,2.04055,0.07713,1.50376,0,2.10443,0.01614,2.20951,0.12311,1.70177,0.01024,2.33086,0.5719,1.68936,0.24803,1.68E+00,2.43E-01
325,1,0,1.67962,0.23987,2.8029,0.2781,1.54092,1.30E-05,1.50928,1.02417,1.56822,1.0123,1.51514,1.89178,2.03854,0.07522,1.50356,0,2.1023,0.01576,2.20721,0.12155,1.70044,0.01,2.33263,0.5646,1.68732,0.24583,1.68E+00,2.40E-01
326,1,0,1.67813,0.23734,2.80076,0.26063,1.54067,1.20E-05,1.51618,1.03313,1.57278,1.01717,1.50973,1.89043,2.03652,0.07336,1.50337,0,2.10022,0.0154,2.2049,0.11999,1.69917,0.00977,2.33422,0.55731,1.68472,0.24369,1.68E+00,2.38E-01
327,1,0,1.67632,0.23447,2.79793,0.24306,1.54034,1.12E-05,1.52351,1.04186,1.58079,1.02509,1.50432,1.88908,2.03453,0.07156,1.50313,0,2.09815,0.01505,2.20258,0.11845,1.69786,0.00955,2.33558,0.54985,1.68154,0.2417,1.68E+00,2.35E-01
328,1,0,1.6734,0.23264,2.79473,0.22628,1.54009,1.03E-05,1.53118,1.05039,1.5849,1.03456,1.49892,1.88773,2.03268,0.06985,1.50299,0,2.09618,0.01472,2.20027,0.11691,1.69662,0.00934,2.33686,0.5428,1.67814,0.23969,1.67E+00,2.33E-01
329,1,0,1.67102,0.23056,2.78974,0.20983,1.53984,9.45E-06,1.53924,1.05858,1.59009,1.04227,1.49351,1.88638,2.03075,0.06819,1.50277,0,2.09425,0.0144,2.1981,0.1154,1.69532,0.00914,2.33721,0.5358,1.67441,0.23817,1.67E+00,2.31E-01
330,1,0,1.66765,0.22976,2.78447,0.1939,1.5396,8.70E-06,1.54775,1.0667,1.59605,1.0486,1.48811,1.88503,2.02885,0.0666,1.5026,0,2.0923,0.0141,2.1959,0.11388,1.6941,0.00894,2.3376,0.52908,1.67048,0.23686,1.67E+00,2.30E-01
331,1,0,1.66451,0.2293,2.77831,0.17853,1.53928,8.00E-06,1.55655,1.0746,1.60287,1.05644,1.4827,1.88368,2.02695,0.06504,1.50243,0,2.09042,0.0138,2.19363,0.11238,1.69288,0.00876,2.33756,0.52259,1.66618,0.23585,1.66E+00,2.30E-01
332,1,0,1.66018,0.22896,2.77157,0.16382,1.53901,7.35E-06,1.56565,1.08215,1.60895,1.06214,1.48,1.88245,2.02511,0.06354,1.50221,0,2.08852,0.01352,2.19143,0.11088,1.69167,0.00857,2.33731,0.51636,1.6617,0.2352,1.66E+00,2.30E-01
333,1,0,1.65721,0.22932,2.76405,0.1502,1.53877,6.76E-06,1.57516,1.08945,1.61497,1.07019,1.48,1.88136,2.02328,0.06211,1.50207,0,2.08668,0.01325,2.18934,0.10939,1.69055,0.0084,2.33675,0.51066,1.65687,0.23498,1.66E+00,2.30E-01
334,1,0,1.65305,0.23009,2.75704,0.13809,1.53853,6.20E-06,1.5849,1.09645,1.62385,1.07513,1.48,1.88027,2.02145,0.06071,1.50186,0,2.08485,0.01299,2.18714,0.1079,1.68937,0.00824,2.33659,0.50576,1.6521,0.23532,1.65E+00,2.31E-01
335,1,0,1.64921,0.23152,2.74924,0.12692,1.53823,5.69E-06,1.59496,1.10312,1.63023,1.07934,1.48,1.87918,2.01969,0.05936,1.50168,0,2.08303,0.01274,2.18502,0.10643,1.68822,0.00808,2.33608,0.50126,1.64732,0.23609,1.65E+00,2.32E-01
336,1,0,1.6451,0.23293,2.74092,0.11635,1.53794,5.22E-06,1.60524,1.10952,1.63729,1.08707,1.48,1.87809,2.01791,0.05805,1.50152,0,2.08129,0.0125,2.18287,0.10496,1.68709,0.00793,2.33534,0.497,1.64284,0.23726,1.64E+00,2.33E-01
337,1,0,1.64141,0.23497,2.73126,0.10614,1.5377,4.77E-06,1.61591,1.11566,1.64649,1.09533,1.48,1.877,2.01618,0.05677,1.5013,0,2.07948,0.01227,2.18078,0.1035,1.68599,0.00778,2.33394,0.49281,1.63853,0.23907,1.64E+00,2.35E-01
338,1,0,1.63743,0.2378,2.72157,0.09724,1.53745,4.38E-06,1.62668,1.12135,1.65559,1.09899,1.48,1.87591,2.01446,0.05555,1.50115,0,2.07778,0.01204,2.17871,0.10204,1.68489,0.00764,2.33254,0.48922,1.63438,0.24139,1.64E+00,2.38E-01
339,1,0,1.63377,0.24143,2.71276,0.0896,1.53721,4.02E-06,1.6377,1.12679,1.66287,1.10349,1.48,1.87482,2.01273,0.05437,1.50096,0,2.07609,0.01183,2.17665,0.10059,1.6838,0.0075,2.33177,0.48627,1.63054,0.24424,1.63E+00,2.42E-01
340,1,0,1.63041,0.24569,2.70388,0.08254,1.53697,3.68E-06,1.64892,1.13183,1.67128,1.10731,1.48,1.87373,2.01108,0.05321,1.50083,0,2.07438,0.01162,2.17458,0.09914,1.68277,0.00737,2.33102,0.4835,1.6269,0.24764,1.63E+00,2.46E-01
341,1,0,1.62676,0.25063,2.69494,0.07614,1.53672,3.38E-06,1.66044,1.13654,1.67787,1.1112,1.48,1.87264,2.00937,0.05209,1.50062,0,2.07276,0.01142,2.1726,0.09769,1.68171,0.00724,2.33033,0.48096,1.62367,0.25154,1.63E+00,2.51E-01
342,1,0,1.6235,0.25587,2.68721,0.07026,1.53648,3.10E-06,1.67192,1.14088,1.68602,1.11718,1.48,1.87155,2.00778,0.05102,1.50049,0,2.07109,0.01123,2.17055,0.09626,1.68063,0.00712,2.33034,0.4786,1.62095,0.25578,1.62E+00,2.56E-01
343,1,0,1.62035,0.26216,2.67887,0.0652,1.53624,2.84E-06,1.68366,1.14485,1.69522,1.12182,1.48085,1.87079,2.0061,0.04996,1.50034,0,2.0695,0.01105,2.16851,0.09483,1.67966,0.007,2.33006,0.47655,1.61865,0.26063,1.62E+00,2.62E-01
344,1,0,1.61756,0.26876,2.67049,0.06029,1.53605,2.61E-06,1.69554,1.14847,1.70426,1.12562,1.48256,1.87036,2.00452,0.04894,1.50015,0,2.06792,0.01087,2.16656,0.09339,1.67863,0.00689,2.32979,0.47444,1.61671,0.26579,1.62E+00,2.68E-01
345,1,0,1.61496,0.27516,2.66148,0.05582,1.53585,2.40E-06,1.7074,1.15164,1.71342,1.1294,1.48427,1.86993,2.00294,0.04797,1.49995,0,2.06634,0.01069,2.16462,0.09197,1.67761,0.00678,2.3291,0.47238,1.61504,0.27134,1.61E+00,2.75E-01
346,1,0,1.61272,0.28193,2.65192,0.05145,1.53561,2.21E-06,1.71942,1.15449,1.72422,1.13294,1.48598,1.8695,2.00136,0.04701,1.4998,0,2.06476,0.01053,2.16258,0.09055,1.67664,0.00667,2.32812,0.47023,1.61378,0.27713,1.61E+00,2.81E-01
347,1,0,1.61127,0.28944,2.64247,0.04739,1.53535,2.04E-06,1.73161,1.15691,1.73177,1.13659,1.48769,1.86908,1.99978,0.04608,1.49968,0,2.06328,0.01036,2.16063,0.08913,1.67566,0.00657,2.32724,0.46808,1.61315,0.28335,1.61E+00,2.89E-01
348,1,0,1.61018,0.29701,2.63365,0.04336,1.53506,1.88E-06,1.74376,1.15902,1.74225,1.14043,1.4894,1.86865,1.99824,0.04518,1.49952,0,2.06174,0.01021,2.15868,0.08772,1.67469,0.00647,2.32671,0.46582,1.61293,0.28974,1.61E+00,2.96E-01
349,1,0,1.60945,0.30428,2.62501,0.03943,1.53488,1.74E-06,1.75588,1.16072,1.75136,1.14434,1.49111,1.86822,1.99672,0.04432,1.49934,0,2.06022,0.01006,2.1568,0.08631,1.67378,0.00638,2.32626,0.46345,1.61317,0.29623,1.61E+00,3.03E-01
350,1,0,1.60914,0.31195,2.61663,0.03603,1.53464,1.62E-06,1.76807,1.16202,1.76109,1.14613,1.49282,1.86779,1.99522,0.04347,1.49922,0,2.05872,0.00991,2.15489,0.0849,1.67285,0.00628,2.32595,0.46124,1.61396,0.30281,1.61E+00,3.11E-01
351,1,0,1.60932,0.31985,2.60832,0.03251,1.5344,1.51E-06,1.78026,1.16302,1.76934,1.1489,1.49453,1.86737,1.99376,0.04265,1.499,0,2.05726,0.00977,2.15295,0.08349,1.67187,0.00619,2.32567,0.45882,1.61521,0.30943,1.61E+00,3.19E-01
352,1,0,1.61008,0.32783,2.60075,0.02955,1.53425,1.40E-06,1.79234,1.16357,1.78033,1.15209,1.49624,1.86694,1.99228,0.04187,1.49888,0,2.05581,0.00963,2.15111,0.0821,1.671,0.00611,2.32575,0.45659,1.61697,0.31593,1.61E+00,3.27E-01
353,1,0,1.61144,0.33561,2.593,0.0267,1.53401,1.31E-06,1.80449,1.1638,1.78999,1.1548,1.49795,1.86651,1.99079,0.0411,1.49871,0,2.05439,0.0095,2.1492,0.08069,1.67008,0.00602,2.32573,0.45428,1.61921,0.32258,1.61E+00,3.34E-01
354,1,0,1.61361,0.34341,2.58575,0.02415,1.53377,1.23E-06,1.81648,1.16367,1.80067,1.15526,1.49966,1.86609,1.98939,0.04036,1.49853,0,2.05299,0.00937,2.14732,0.0793,1.66916,0.00594,2.32592,0.45203,1.62197,0.32901,1.61E+00,3.42E-01
355,1,0,1.61644,0.35121,2.57841,0.02165,1.53352,1.15E-06,1.82842,1.16315,1.80965,1.15685,1.49883,1.86769,1.98793,0.03965,1.49841,0,2.05162,0.00925,2.14546,0.07791,1.66828,0.00586,2.326,0.44964,1.62513,0.3354,1.62E+00,3.50E-01
356,1,0,1.61973,0.35851,2.57124,0.01926,1.53338,1.08E-06,1.84036,1.16229,1.82109,1.16138,1.49737,1.86981,1.98657,0.03895,1.49829,0,2.05018,0.00912,2.14364,0.07651,1.66742,0.00578,2.32616,0.4472,1.62882,0.34152,1.62E+00,3.57E-01
357,1,0,1.62358,0.36518,2.56366,0.01686,1.53317,1.02E-06,1.85212,1.16104,1.8294,1.16251,1.49591,1.87193,1.98514,0.03828,1.49813,0,2.04884,0.00901,2.14181,0.07512,1.66657,0.00571,2.32598,0.44459,1.63301,0.34747,1.62E+00,3.63E-01
358,1,0,1.62737,0.37143,2.55641,0.0148,1.53299,9.70E-07,1.8637,1.15955,1.83924,1.16362,1.49445,1.87404,1.98381,0.03764,1.49795,0,2.04751,0.0089,2.14,0.07374,1.66572,0.00564,2.32589,0.4421,1.63763,0.35316,1.63E+00,3.70E-01
359,1,0,1.63213,0.37776,2.54896,0.01278,1.53282,9.22E-07,1.87528,1.15769,1.85076,1.16374,1.49299,1.87616,1.98239,0.03701,1.49782,0,2.04617,0.00878,2.13817,0.07235,1.66487,0.00557,2.32566,0.43949,1.64264,0.35866,1.63E+00,3.76E-01
360,1,0,1.63653,0.38449,2.54133,0.01087,1.53251,8.78E-07,1.88667,1.15554,1.86091,1.16564,1.49153,1.87828,1.98103,0.0364,1.4977,0,2.04483,0.00868,2.13634,0.07096,1.66402,0.0055,2.32521,0.43684,1.64802,0.36412,1.64E+00,3.82E-01
361,1,0,1.6425,0.39011,2.53414,0.00909,1.53236,8.39E-07,1.89776,1.1531,1.87145,1.16655,1.49007,1.88039,1.9798,0.03582,1.49758,0,2.0435,0.00858,2.13453,0.06959,1.66317,0.00544,2.3249,0.43417,1.65372,0.36908,1.64E+00,3.88E-01
362,1,0,1.64841,0.39602,2.52711,0.00757,1.53212,8.04E-07,1.90882,1.15033,1.88328,1.1667,1.48861,1.88251,1.97846,0.03526,1.49746,0,2.04216,0.00848,2.1327,0.06821,1.66232,0.00537,2.32463,0.43155,1.65993,0.3738,1.65E+00,3.94E-01
363,1,0,1.65522,0.4011,2.52022,0.00616,1.53194,7.73E-07,1.91961,1.1473,1.89345,1.16742,1.48715,1.88463,1.97712,0.03472,1.49728,0,2.04089,0.00838,2.13094,0.06683,1.66147,0.00531,2.32433,0.42891,1.66638,0.37816,1.66E+00,3.99E-01
364,1,0,1.66221,0.40568,2.51369,0.00496,1.53173,7.44E-07,1.93021,1.14398,1.90587,1.16709,1.48569,1.88674,1.97587,0.0342,1.49712,0,2.03959,0.00828,2.12916,0.06546,1.6607,0.00525,2.32415,0.42631,1.67316,0.38233,1.66E+00,4.03E-01
365,1,0,1.66995,0.41027,2.50745,0.00397,1.53159,7.18E-07,1.94071,1.14044,1.91584,1.16463,1.48423,1.88886,1.97455,0.03369,1.497,0,2.03835,0.00819,2.12743,0.06408,1.65987,0.00519,2.32409,0.42377,1.6802,0.38609,1.67E+00,4.08E-01
366,1,0,1.67701,0.41409,2.50135,0.00332,1.53137,6.95E-07,1.95087,1.13655,1.92689,1.16509,1.48277,1.89098,1.97333,0.03321,1.49687,0,2.03703,0.0081,2.12563,0.0627,1.65911,0.00513,2.32395,0.42132,1.68739,0.38937,1.68E+00,4.12E-01
367,1,0,1.68452,0.41739,2.49419,0.00235,1.5312,6.74E-07,1.96075,1.13258,1.93884,1.16303,1.48131,1.89309,1.97212,0.03274,1.49675,0,2.03582,0.00801,2.12389,0.06133,1.65831,0.00508,2.32304,0.41863,1.69473,0.39236,1.69E+00,4.15E-01
368,1,0,1.6924,0.42004,2.48699,0.00163,1.53103,6.55E-07,1.97056,1.1283,1.94836,1.16237,1.47985,1.89528,1.9709,0.0323,1.49663,0,2.0346,0.00793,2.12213,0.05996,1.65751,0.00503,2.32206,0.41598,1.70217,0.39508,1.69E+00,4.18E-01
369,1,0,1.7004,0.42295,2.47955,9.93E-04,1.53082,6.37E-07,1.98005,1.12386,1.96067,1.15882,1.47838,1.89807,1.9697,0.03187,1.49651,0,2.0334,0.00785,2.12043,0.0586,1.65676,0.00497,2.32078,0.41333,1.70977,0.39732,1.70E+00,4.20E-01
370,1,0,1.70818,0.42612,2.47317,7.87E-04,1.53059,6.21E-07,1.9893,1.11922,1.97153,1.15754,1.47691,1.90087,1.96849,0.03146,1.49638,0,2.03218,0.00777,2.11873,0.05723,1.65601,0.00492,2.32004,0.41092,1.71747,0.3995,1.71E+00,4.23E-01
371,1,0,1.71588,0.42853,2.46647,8.46E-04,1.53043,6.06E-07,1.99829,1.1144,1.9832,1.15406,1.47544,1.90366,1.96736,0.03107,1.49617,0,2.03096,0.00769,2.11699,0.05586,1.6552,0.00487,2.31899,0.40861,1.72517,0.40131,1.72E+00,4.26E-01
372,1,0,1.72372,0.43106,2.45947,8.34E-04,1.53024,5.93E-07,2.00703,1.10943,1.99326,1.1504,1.47397,1.90646,1.9662,0.03069,1.49604,0,2.0298,0.00762,2.11522,0.05449,1.65447,0.00483,2.31764,0.40621,1.73278,0.40296,1.72E+00,4.28E-01
373,1,0,1.73158,0.43328,2.45265,8.97E-04,1.53005,5.80E-07,2.01558,1.1043,2.00391,1.14647,1.4725,1.90925,1.96503,0.03033,1.49592,0,2.02863,0.00754,2.11352,0.05313,1.65374,0.00478,2.31631,0.40381,1.7405,0.40423,1.73E+00,4.30E-01
374,1,0,1.73947,0.4356,2.44612,0.00111,1.5299,5.69E-07,2.02382,1.09895,2.0143,1.1453,1.47103,1.91204,1.96391,0.02999,1.4958,0,2.02741,0.00747,2.11182,0.05176,1.65301,0.00473,2.31503,0.40145,1.7482,0.40557,1.74E+00,4.33E-01
375,1,0,1.74708,0.4375,2.43914,0.00119,1.52968,5.58E-07,2.03175,1.09362,2.02384,1.14205,1.46956,1.91484,1.96282,0.02966,1.49568,0,2.02632,0.0074,2.11015,0.05041,1.65228,0.00469,2.31335,0.39901,1.75592,0.40669,1.75E+00,4.34E-01
376,1,0,1.75526,0.43925,2.43233,0.00122,1.52956,5.48E-07,2.03947,1.08809,2.0333,1.13662,1.46809,1.91763,1.96173,0.02935,1.49556,0,2.02519,0.00734,2.10852,0.04904,1.65155,0.00465,2.31169,0.39649,1.76371,0.40777,1.76E+00,4.36E-01
377,1,0,1.76343,0.441,2.42569,0.00131,1.52944,5.38E-07,2.04697,1.08248,2.04287,1.13142,1.46662,1.92043,1.96069,0.02905,1.49544,0,2.02403,0.00727,2.10681,0.04768,1.65082,0.00461,2.31004,0.39399,1.77181,0.40867,1.76E+00,4.38E-01
378,1,0,1.77175,0.44266,2.41981,0.00143,1.52923,5.29E-07,2.05418,1.07684,2.05253,1.12736,1.46515,1.92322,1.95964,0.02877,1.49532,0,2.02294,0.00721,2.1052,0.04632,1.65009,0.00457,2.30875,0.39154,1.77983,0.40949,1.77E+00,4.39E-01
379,1,0,1.78024,0.44411,2.4145,0.00135,1.52899,5.21E-07,2.06104,1.07111,2.06177,1.12368,1.46368,1.92601,1.95855,0.02851,1.49519,0,2.02184,0.00715,2.10351,0.04496,1.64937,0.00453,2.30769,0.38897,1.78817,0.41005,1.78E+00,4.41E-01
380,1,0,1.78874,0.44542,2.40984,0.00109,1.52884,5.13E-07,2.06777,1.06527,2.06925,1.11808,1.46221,1.92881,1.95758,0.02826,1.49507,0,2.02065,0.00708,2.10184,0.0436,1.64873,0.00449,2.30699,0.38627,1.79656,0.41054,1.79E+00,4.42E-01
381,1,0,1.79787,0.44675,2.40526,7.68E-04,1.52865,5.05E-07,2.07414,1.05946,2.078,1.11089,1.46074,1.9316,1.95661,0.02802,1.49495,0,2.01956,0.00703,2.10022,0.04225,1.64801,0.00445,2.30621,0.38357,1.80536,0.41085,1.80E+00,4.43E-01
382,1,0,1.80705,0.44864,2.40044,5.22E-04,1.52853,4.98E-07,2.08034,1.05353,2.08728,1.10763,1.46031,1.9336,1.95563,0.0278,1.49483,0,2.01853,0.00697,2.09858,0.04088,1.64735,0.00442,2.3052,0.38087,1.81434,0.4111,1.81E+00,4.45E-01
383,1,0,1.8167,0.44999,2.39583,4.19E-04,1.52841,4.90E-07,2.08625,1.04765,2.09514,1.09837,1.46094,1.93479,1.95466,0.02759,1.49471,0,2.01747,0.00691,2.0969,0.03953,1.64664,0.00438,2.30421,0.3783,1.82368,0.41104,1.82E+00,4.46E-01
384,1,0,1.82675,0.45177,2.39133,6.84E-04,1.52819,4.84E-07,2.0919,1.04174,2.10496,1.09304,1.46157,1.93599,1.95379,0.02739,1.49459,0,2.01638,0.00686,2.09533,0.03819,1.64602,0.00435,2.30319,0.37597,1.83326,0.4108,1.83E+00,4.48E-01
385,1,0,1.83721,0.45313,2.38656,0,1.52806,4.77E-07,2.09732,1.03577,2.11069,1.08532,1.4622,1.93718,1.95285,0.02719,1.49446,0,2.01528,0.00681,2.09374,0.03685,1.64529,0.00431,2.30193,0.37303,1.84344,0.41011,1.84E+00,4.49E-01
386,1,0,1.84814,0.455,2.38161,0,1.52789,4.71E-07,2.10248,1.02988,2.11767,1.0816,1.46283,1.93838,1.952,0.027,1.49434,0,2.01425,0.00676,2.09216,0.03553,1.64462,0.00428,2.30045,0.37055,1.85375,0.4092,1.85E+00,4.50E-01
387,1,0,1.86034,0.45607,2.37651,0,1.52772,4.65E-07,2.10742,1.02398,2.12494,1.07329,1.46346,1.93957,1.95115,0.0268,1.49422,0,2.0132,0.00671,2.09059,0.03421,1.64393,0.00425,2.29879,0.36808,1.86445,0.4079,1.86E+00,4.51E-01
388,1,0,1.87329,0.45595,2.37102,0,1.5276,4.59E-07,2.1121,1.0181,2.1333,1.0671,1.46409,1.94077,1.9503,0.02661,1.4941,0,2.0122,0.00666,2.089,0.0329,1.6433,0.00422,2.29678,0.36561,1.87561,0.40619,1.87E+00,4.51E-01
389,1,0,1.88672,0.45479,2.36567,0,1.52746,4.53E-07,2.11655,1.0123,2.13924,1.06135,1.46472,1.94196,1.94945,0.02641,1.49398,0,2.01113,0.00661,2.08743,0.03161,1.64268,0.00419,2.29478,0.36319,1.88723,0.40393,1.89E+00,4.50E-01
390,1,0,1.90089,0.4522,2.36054,0,1.52726,4.47E-07,2.12085,1.00649,2.14405,1.0528,1.46535,1.94316,1.94864,0.02622,1.4939,0,2.01012,0.00656,2.08589,0.03032,1.64199,0.00416,2.29286,0.36078,1.89923,0.40112,1.90E+00,4.47E-01
391,1,0,1.91587,0.44834,2.35541,0,1.52707,4.41E-07,2.12493,1.00072,2.14998,1.04982,1.46597,1.94435,1.94785,0.02603,1.49384,0,2.00908,0.00652,2.08442,0.02905,1.64138,0.00413,2.29087,0.35839,1.91151,0.39763,1.92E+00,4.43E-01
392,1,0,1.93099,0.44312,2.35022,0,1.52691,4.36E-07,2.12875,0.99505,2.15543,1.04403,1.4666,1.94555,1.94709,0.02584,1.49371,0,2.00812,0.00648,2.08289,0.0278,1.64077,0.0041,2.28874,0.35605,1.92392,0.39335,1.93E+00,4.38E-01
393,1,0,1.94683,0.43622,2.34553,0,1.52679,4.31E-07,2.13241,0.9894,2.16088,1.03651,1.46723,1.94674,1.94626,0.02565,1.49359,0,2.00704,0.00643,2.08141,0.02657,1.64006,0.00408,2.28687,0.35374,1.93655,0.38822,1.95E+00,4.31E-01
394,1,0,1.96238,0.42781,2.34041,0,1.52657,4.26E-07,2.13588,0.98384,2.16637,1.03054,1.46786,1.94794,1.94553,0.02547,1.49347,0,2.00607,0.00639,2.07995,0.02535,1.63946,0.00405,2.28466,0.35147,1.94929,0.38222,1.96E+00,4.23E-01
395,1,0,1.97794,0.41792,2.33569,0,1.52645,4.21E-07,2.1391,0.97839,2.17035,1.0209,1.46849,1.94913,1.9448,0.02528,1.49335,0,2.0051,0.00635,2.0785,0.02415,1.63885,0.00402,2.28262,0.34925,1.96207,0.37526,1.98E+00,4.14E-01
396,1,0,1.99335,0.40643,2.33075,0,1.52633,4.16E-07,2.1422,0.97297,2.17493,1.01536,1.46912,1.95033,1.94407,0.02509,1.49323,0,2.00412,0.00631,2.07711,0.02297,1.63824,0.004,2.28039,0.34704,1.97489,0.36721,1.99E+00,4.02E-01
397,1,0,2.0079,0.39359,2.32593,0,1.52621,4.11E-07,2.14513,0.96769,2.17914,1.0071,1.46975,1.95152,1.94334,0.02491,1.49311,0,2.00316,0.00627,2.07569,0.02181,1.63764,0.00397,2.27819,0.3449,1.98732,0.35823,2.01E+00,3.90E-01
398,1,0,2.02234,0.3791,2.32107,0,1.52607,4.06E-07,2.14791,0.96246,2.18508,1.0044,1.46962,1.95223,1.94261,0.02473,1.493,0,2.00218,0.00624,2.07432,0.02067,1.63703,0.00395,2.2759,0.34278,1.99956,0.34791,2.02E+00,3.76E-01
399,1,0,2.03573,0.36318,2.31581,0,1.52586,4.01E-07,2.15047,0.95732,2.18808,0.9972,1.46899,1.9526,1.94188,0.02454,1.49296,0,2.00121,0.0062,2.0729,0.01954,1.63642,0.00393,2.27329,0.34069,2.0113,0.33651,2.03E+00,3.61E-01
400,1,0,2.04833,0.34634,2.31081,0,1.52574,3.97E-07,2.1529,0.95231,2.1906,0.99124,1.46836,1.95298,1.94121,0.02436,1.49284,0,2.0003,0.00616,2.07156,0.01845,1.63581,0.0039,2.27079,0.33866,2.02247,0.32403,2.05E+00,3.44E-01
401,1,0,2.05957,0.32857,2.30589,0,1.52562,3.92E-07,2.15521,0.9474,2.19593,0.98474,1.46774,1.95336,1.94052,0.02419,1.49272,0,1.99937,0.00613,2.07023,0.01737,1.6352,0.00388,2.26831,0.33668,2.03291,0.31062,2.06E+00,3.27E-01
402,1,0,2.06957,0.30988,2.30124,0,1.5255,3.88E-07,2.15742,0.94258,2.19963,0.97826,1.46711,1.95374,1.93989,0.02401,1.4926,0,1.99839,0.0061,2.06889,0.01632,1.63459,0.00386,2.26596,0.33474,2.0426,0.29615,2.07E+00,3.09E-01
403,1,0,2.07771,0.29016,2.29661,0,1.52538,3.83E-07,2.15935,0.93793,2.203,0.97116,1.46648,1.95411,1.93919,0.02383,1.49248,0,1.99745,0.00606,2.06758,0.0153,1.63399,0.00384,2.26353,0.33287,2.05098,0.28083,2.08E+00,2.89E-01
404,1,0,2.08469,0.27004,2.29231,0,1.52521,3.79E-07,2.16126,0.93333,2.20678,0.96506,1.46585,1.95449,1.93854,0.02365,1.4924,0,1.99655,0.00603,2.06632,0.0143,1.63338,0.00382,2.26131,0.33104,2.05825,0.26457,2.08E+00,2.69E-01
405,1,0,2.08981,0.2495,2.28842,0,1.52503,3.75E-07,2.16308,0.92888,2.2108,0.9594,1.46522,1.95487,1.93787,0.02348,1.49233,0,1.99558,0.006,2.06505,0.01333,1.63277,0.0038,2.25932,0.32927,2.06415,0.24788,2.09E+00,2.49E-01
406,1,0,2.09347,0.22886,2.28485,0,1.52491,3.71E-07,2.16473,0.92454,2.21065,0.95111,1.46459,1.95525,1.93727,0.02331,1.49221,0,1.99469,0.00597,2.06383,0.01238,1.63225,0.00378,2.25747,0.32757,2.06872,0.23065,2.09E+00,2.29E-01
407,1,0,2.09516,0.20801,2.28136,0,1.52479,3.67E-07,2.1663,0.92029,2.2165,0.94671,1.46396,1.95562,1.93666,0.02313,1.49209,0,1.99374,0.00594,2.06261,0.01147,1.63166,0.00376,2.25566,0.3259,2.0717,0.21318,2.09E+00,2.09E-01
408,1,0,2.09539,0.18789,2.27823,0,1.52467,3.62E-07,2.16776,0.9162,2.21641,0.9383,1.46333,1.956,1.93602,0.02296,1.492,0,1.99286,0.00591,2.0614,0.01057,1.63108,0.00375,2.25404,0.3243,2.0731,0.19569,2.09E+00,1.89E-01
409,1,0,2.09371,0.16828,2.27555,0,1.52455,3.58E-07,2.16916,0.91224,2.21728,0.93188,1.4627,1.95638,1.93534,0.02279,1.49195,0,1.99194,0.00589,2.06024,0.00972,1.63054,0.00373,2.25268,0.32277,2.07301,0.17856,2.09E+00,1.69E-01
410,1,0,2.09065,0.14929,2.27321,0,1.52443,3.55E-07,2.17043,0.90836,2.22196,0.92705,1.46208,1.95675,1.93473,0.02262,1.49183,0,1.99109,0.00586,2.05907,0.00888,1.62993,0.00371,2.25151,0.32128,2.07148,0.16171,2.09E+00,1.51E-01
411,1,0,2.08598,0.13127,2.27092,0,1.52431,3.51E-07,2.17164,0.90465,2.22471,0.92144,1.46145,1.95713,1.93413,0.02245,1.49171,0,1.99015,0.00583,2.05795,0.00809,1.62942,0.00369,2.25035,0.31985,2.06854,0.14564,2.08E+00,1.33E-01
412,1,0,2.08004,0.11489,2.26842,0,1.52418,3.47E-07,2.17274,0.90104,2.22289,0.91262,1.46082,1.95751,1.93354,0.02228,1.4916,0,1.98929,0.00581,2.05684,0.00732,1.62882,0.00368,2.24901,0.31846,2.06416,0.1303,2.08E+00,1.16E-01
413,1,0,2.07293,0.09966,2.26571,0,1.52402,3.43E-07,2.17384,0.89755,2.22442,0.90669,1.46019,1.95789,1.93301,0.02212,1.49156,0,1.98844,0.00578,2.0557,0.00658,1.62825,0.00366,2.24755,0.31711,2.05851,0.11599,2.07E+00,1.01E-01
414,1,0,2.06471,0.08603,2.26287,0,1.52384,3.40E-07,2.17487,0.89421,2.22371,0.90174,1.45959,1.95759,1.9324,0.02195,1.49144,0,1.98759,0.00576,2.05467,0.00587,1.6277,0.00365,2.24599,0.3158,2.05181,0.10278,2.06E+00,8.77E-02
415,1,0,2.05567,0.07345,2.26017,0,1.52372,3.36E-07,2.17584,0.89098,2.2241,0.89565,1.45901,1.95701,1.9318,0.02179,1.49132,0,1.98674,0.00574,2.05358,0.0052,1.62718,0.00363,2.2445,0.31455,2.04413,0.09059,2.05E+00,7.52E-02
416,1,0,2.04609,0.06272,2.25724,0,1.5236,3.33E-07,2.17672,0.88786,2.22313,0.88852,1.45843,1.95643,1.93119,0.02162,1.4913,0,1.98578,0.00571,2.05258,0.00451,1.62659,0.00362,2.24283,0.31333,2.03567,0.07935,2.05E+00,6.44E-02
417,1,0,2.03593,0.05319,2.25442,0,1.52348,3.30E-07,2.17764,0.88491,2.22377,0.88316,1.45785,1.95585,1.93068,0.02146,1.49118,0,1.98494,0.00569,2.05151,0.00388,1.62608,0.0036,2.24125,0.31217,2.02666,0.06928,2.04E+00,5.48E-02
418,1,0,2.02577,0.04481,2.25156,0,1.52335,3.26E-07,2.17842,0.88205,2.22295,0.87767,1.45727,1.95527,1.93012,0.0213,1.49105,0,1.98408,0.00567,2.05054,0.00373,1.62552,0.00359,2.2396,0.31104,2.01725,0.05996,2.02E+00,4.63E-02
419,1,0,2.01573,0.03687,2.24879,0,1.52323,3.23E-07,2.17926,0.87933,2.22271,0.87257,1.45669,1.95469,1.92957,0.02114,1.491,0,1.98324,0.00565,2.04957,0.00372,1.62497,0.00358,2.23803,0.30997,2.00767,0.05147,2.01E+00,3.83E-02
420,1,0,2.00557,0.02979,2.24591,0,1.52311,3.19E-07,2.18003,0.87671,2.22226,0.8678,1.4561,1.9541,1.92905,0.02098,1.49091,0,1.98239,0.00563,2.0486,0.0037,1.62445,0.00356,2.23637,0.30893,1.99801,0.04369,2.00E+00,3.12E-02
421,1,0,1.99538,0.02373,2.2432,0,1.52299,3.16E-07,2.18077,0.87421,2.21957,0.86225,1.45552,1.95352,1.92846,0.02082,1.49079,0,1.98153,0.00561,2.04772,0.00369,1.62395,0.00355,2.23481,0.30794,1.98838,0.03659,1.99E+00,2.50E-02
422,1,0,1.98548,0.01862,2.24041,0,1.52287,3.13E-07,2.18159,0.87184,2.21782,0.85915,1.45494,1.95294,1.92797,0.02066,1.4907,0,1.98071,0.00559,2.04678,0.00368,1.62337,0.00354,2.23323,0.307,1.97899,0.03019,1.98E+00,1.98E-02
423,1,0,1.97592,0.01443,2.23768,0,1.52275,3.10E-07,2.18231,0.86959,2.21449,0.85709,1.45436,1.95236,1.92744,0.02051,1.49065,0,1.97993,0.00557,2.04588,0.00367,1.62289,0.00353,2.23166,0.3061,1.96995,0.02438,1.98E+00,1.54E-02
424,1,0,1.96649,0.01107,2.235,0,1.52263,3.08E-07,2.18305,0.86744,2.21501,0.85323,1.45378,1.95178,1.9269,0.02035,1.49053,0,1.97908,0.00555,2.04498,0.00365,1.62233,0.00352,2.23013,0.30523,1.96125,0.01913,1.97E+00,1.19E-02
425,1,0,1.95742,0.00842,2.23248,0,1.5225,3.05E-07,2.18377,0.86542,2.2147,0.84994,1.4532,1.9512,1.92642,0.0202,1.4904,0,1.97823,0.00554,2.04413,0.00364,1.62182,0.00351,2.2287,0.30442,1.95299,0.01458,1.96E+00,9.04E-03
426,1,0,1.94874,0.0064,2.22992,0,1.52238,3.02E-07,2.1845,0.86349,2.21208,0.8479,1.45262,1.95062,1.92583,0.02004,1.49038,0,1.9774,0.00552,2.0433,0.00363,1.62133,0.00349,2.22725,0.30364,1.94504,0.01074,1.95E+00,6.83E-03
427,1,0,1.94057,0.00494,2.22772,0,1.52226,2.99E-07,2.18523,0.86169,2.21398,0.8422,1.45203,1.95003,1.92535,0.01989,1.49026,0,1.97663,0.0055,2.04253,0.00362,1.62081,0.00348,2.22603,0.30291,1.93746,0.00764,1.94E+00,5.21E-03
428,1,0,1.93284,0.00384,2.22541,0,1.52214,2.96E-07,2.18596,0.86,2.21163,0.8393,1.45145,1.94945,1.92486,0.01974,1.4902,0,1.97578,0.00549,2.04168,0.00361,1.62026,0.00347,2.22475,0.30222,1.93026,0.00521,1.93E+00,3.98E-03
429,1,0,1.92554,0.00308,2.2234,0,1.52202,2.93E-07,2.18677,0.85839,2.21001,0.83654,1.45087,1.94887,1.92437,0.01959,1.49012,0,1.97501,0.00547,2.04091,0.0036,1.61977,0.00346,2.22369,0.30157,1.92336,0.00336,1.93E+00,3.11E-03
430,1,0,1.91869,0.00259,2.22144,0,1.5219,2.90E-07,2.18753,0.85688,2.21047,0.83446,1.45029,1.94829,1.92389,0.01944,1.49,0,1.97418,0.00546,2.04017,0.00359,1.61929,0.00345,2.22265,0.30095,1.91683,0.00207,1.92E+00,2.54E-03
431,1,0,1.91234,0.00232,2.21943,0,1.52188,2.88E-07,2.18837,0.8555,2.20729,0.83404,1.44828,1.94717,1.9234,0.01929,1.4899,0,1.97343,0.00544,2.03935,0.00358,1.61878,0.00344,2.22161,0.30038,1.91073,0.00133,1.91E+00,2.22E-03
432,1,0,1.90631,0.00218,2.21782,0,1.52175,2.85E-07,2.18922,0.85419,2.20769,0.83047,1.44485,1.9455,1.92291,0.01914,1.48985,0,1.97258,0.00543,2.03862,0.00357,1.61821,0.00344,2.22083,0.29984,1.90487,0.00101,1.91E+00,2.06E-03
433,1,0,1.90068,0.00215,2.21643,0,1.52163,2.83E-07,2.19014,0.85299,2.20649,0.82893,1.44142,1.94383,1.92243,0.019,1.48973,0,1.9718,0.00541,2.0379,0.00356,1.61773,0.00343,2.22022,0.29935,1.89935,0.00107,1.90E+00,2.04E-03
434,1,0,1.89536,0.00219,2.21504,0,1.52151,2.80E-07,2.19102,0.85186,2.20469,0.82734,1.43799,1.94217,1.92194,0.01885,1.4897,0,1.97098,0.0054,2.03717,0.00355,1.61724,0.00342,2.2196,0.29888,1.89414,0.00141,1.90E+00,2.11E-03
435,1,0,1.89033,0.00225,2.21356,0,1.52139,2.78E-07,2.192,0.85082,2.20454,0.82809,1.43456,1.9405,1.92146,0.01871,1.48959,0,1.97023,0.00539,2.03643,0.00355,1.61676,0.00341,2.21896,0.29844,1.88922,0.00196,1.89E+00,2.22E-03
436,1,0,1.88561,0.00232,2.21212,0,1.52127,2.76E-07,2.19306,0.84988,2.20476,0.8243,1.43113,1.93883,1.92097,0.01856,1.4895,0,1.96947,0.00538,2.03574,0.00354,1.61627,0.0034,2.21837,0.29803,1.88461,0.00262,1.89E+00,2.35E-03
437,1,0,1.88115,0.00238,2.21082,0,1.52115,2.74E-07,2.19408,0.84901,2.20253,0.82617,1.4277,1.93717,1.92049,0.01842,1.48945,0,1.96868,0.00537,2.03508,0.00353,1.61579,0.0034,2.21787,0.29766,1.88024,0.00339,1.88E+00,2.48E-03
438,1,0,1.87694,0.00242,2.20957,0,1.52102,2.71E-07,2.19518,0.84821,2.20215,0.8246,1.42426,1.9355,1.92,0.01828,1.48932,0,1.96795,0.00535,2.03435,0.00352,1.6153,0.00339,2.21742,0.2973,1.87604,0.00425,1.88E+00,2.60E-03
439,1,0,1.87303,0.00243,2.20838,0,1.5209,2.69E-07,2.19636,0.84749,2.20355,0.81992,1.42083,1.93383,1.91961,0.01814,1.4893,0,1.96713,0.00534,2.03372,0.00352,1.61481,0.00338,2.21705,0.29697,1.87206,0.00515,1.87E+00,2.70E-03
440,1,0,1.86932,0.00245,2.20737,0,1.52078,2.67E-07,2.19758,0.84684,2.20273,0.82252,1.4174,1.93217,1.91913,0.01799,1.48918,0,1.96639,0.00533,2.03301,0.00351,1.61433,0.00338,2.2168,0.29668,1.86829,0.00606,1.87E+00,2.81E-03
441,1,0,1.86583,0.00238,2.20622,0,1.52066,2.65E-07,2.19884,0.84626,2.20282,0.81879,1.41397,1.9305,1.91868,0.01785,1.4891,0,1.96562,0.00532,2.03236,0.0035,1.61384,0.00337,2.21648,0.2964,1.86467,0.00697,1.87E+00,2.84E-03
442,1,0,1.86256,0.00231,2.20514,0,1.5206,2.63E-07,2.20018,0.84574,2.20216,0.81853,1.41054,1.92883,1.91825,0.01772,1.48904,0,1.96483,0.00531,2.03169,0.0035,1.61335,0.00336,2.21624,0.29614,1.86121,0.00784,1.86E+00,2.86E-03
443,1,0,1.85945,0.00215,2.20398,0,1.52052,2.61E-07,2.2016,0.84526,2.20179,0.82097,1.40711,1.92717,1.91777,0.01758,1.48892,0,1.9641,0.0053,2.031,0.00349,1.61287,0.00336,2.21597,0.29589,1.85786,0.00869,1.86E+00,2.80E-03
444,1,0,1.85651,0.00206,2.20282,0,1.5204,2.59E-07,2.20306,0.84486,2.20172,0.81866,1.40368,1.9255,1.91738,0.01744,1.4889,0,1.96337,0.0053,2.03038,0.00349,1.61238,0.00335,2.21572,0.29567,1.8546,0.00952,1.86E+00,2.81E-03
445,1,0,1.85371,0.00181,2.20171,0,1.5203,2.57E-07,2.20464,0.8445,2.20215,0.82115,1.40025,1.92383,1.91692,0.01731,1.4888,0,1.96261,0.00529,2.02977,0.00348,1.61189,0.00335,2.21555,0.29546,1.85137,0.01036,1.85E+00,2.67E-03
446,1,0,1.8509,0.00163,2.2006,0,1.52025,2.55E-07,2.20622,0.84419,2.20216,0.81837,1.39681,1.92217,1.91651,0.01717,1.48875,0,1.96181,0.00528,2.02911,0.00348,1.61141,0.00334,2.21538,0.29527,1.84827,0.01117,1.85E+00,2.58E-03
447,1,0,1.84814,0.00142,2.19945,0,1.52013,2.53E-07,2.20787,0.84391,2.20283,0.81643,1.39338,1.9205,1.91609,0.01704,1.48863,0,1.96108,0.00527,2.02845,0.00347,1.61092,0.00334,2.2152,0.29508,1.8453,0.01195,1.85E+00,2.47E-03
448,1,0,1.84547,0.00123,2.19835,0,1.52001,2.52E-07,2.20957,0.84369,2.2032,0.81876,1.38995,1.91883,1.91564,0.0169,1.4886,0,1.96036,0.00526,2.02785,0.00347,1.61053,0.00333,2.21508,0.29491,1.8425,0.0127,1.85E+00,2.38E-03
449,1,0,1.84289,0.00106,2.19717,0,1.51989,2.50E-07,2.2114,0.84349,2.20419,0.81801,1.38652,1.91717,1.91525,0.01677,1.4885,0,1.95963,0.00526,2.02723,0.00346,1.61005,0.00333,2.21495,0.29475,1.83976,0.01342,1.84E+00,2.30E-03
450,1,0,1.8404,9.34E-04,2.19597,0,1.51977,2.48E-07,2.21335,0.84333,2.2042,0.82008,1.38309,1.9155,1.9148,0.01664,1.48847,0,1.9589,0.00525,2.02653,0.00346,1.60956,0.00332,2.21485,0.29459,1.83711,0.01411,1.84E+00,2.25E-03
451,1,0,1.83804,8.33E-04,2.19486,0,1.5197,2.46E-07,2.21529,0.84319,2.20501,0.82114,1.37966,1.91368,1.91438,0.01651,1.48834,0,1.95817,0.00524,2.02592,0.00345,1.60908,0.00332,2.21481,0.29445,1.83453,0.0148,1.84E+00,2.23E-03
452,1,0,1.83577,7.59E-04,2.19379,0,1.51962,2.45E-07,2.21731,0.84307,2.20558,0.82063,1.37624,1.91051,1.91397,0.01638,1.4883,0,1.95744,0.00524,2.02532,0.00345,1.60867,0.00332,2.21482,0.29431,1.83201,0.01546,1.84E+00,2.23E-03
453,1,0,1.83352,7.07E-04,2.19268,0,1.5195,2.44E-07,2.21938,0.84298,2.20688,0.82047,1.37283,1.90734,1.9136,0.01625,1.4882,0,1.95671,0.00523,2.02471,0.00345,1.6082,0.00331,2.21482,0.29418,1.82956,0.0161,1.83E+00,2.25E-03
454,1,0,1.83131,6.98E-04,2.1915,0,1.5194,2.42E-07,2.22159,0.8429,2.20894,0.82651,1.36941,1.90417,1.91314,0.01612,1.48818,0,1.95598,0.00523,2.0241,0.00344,1.60772,0.00331,2.21482,0.29404,1.82729,0.01669,1.83E+00,2.30E-03
455,1,0,1.82917,6.90E-04,2.1904,0,1.51936,2.41E-07,2.22389,0.84283,2.20947,0.82402,1.366,1.901,1.91278,0.01599,1.48806,0,1.95525,0.00522,2.02345,0.00344,1.60723,0.00331,2.21491,0.29391,1.82514,0.01723,1.83E+00,2.35E-03
456,1,0,1.82708,7.02E-04,2.18942,0,1.51924,2.40E-07,2.2262,0.84276,2.21152,0.82915,1.36259,1.89783,1.91235,0.01587,1.488,0,1.95452,0.00522,2.02278,0.00344,1.60681,0.0033,2.21508,0.29378,1.82301,0.01773,1.83E+00,2.41E-03
457,1,0,1.82512,7.28E-04,2.18846,0,1.51912,2.38E-07,2.22859,0.8427,2.21409,0.83087,1.35917,1.89466,1.91195,0.01574,1.48792,0,1.95379,0.00521,2.02218,0.00343,1.60636,0.0033,2.21529,0.29366,1.82088,0.01817,1.82E+00,2.47E-03
458,1,0,1.82323,7.57E-04,2.18761,0,1.51909,2.36E-07,2.23113,0.84264,2.21586,0.83147,1.35576,1.89149,1.91158,0.01561,1.48789,0,1.95316,0.00521,2.02157,0.00343,1.60588,0.0033,2.21562,0.29353,1.81878,0.01859,1.82E+00,2.54E-03
459,1,0,1.82141,7.54E-04,2.18666,0,1.5189,2.35E-07,2.23372,0.84257,2.21739,0.83168,1.35234,1.88832,1.91122,0.01549,1.48777,0,1.95243,0.00521,2.02093,0.00343,1.60549,0.0033,2.2159,0.29339,1.81675,0.01897,1.82E+00,2.58E-03
460,1,0,1.81961,7.68E-04,2.18564,0,1.51885,2.34E-07,2.23639,0.8425,2.22004,0.83317,1.34893,1.88515,1.91085,0.01537,1.4877,0,1.9517,0.0052,2.02025,0.00343,1.605,0.00329,2.21617,0.29325,1.81485,0.01932,1.82E+00,2.62E-03
461,1,0,1.81788,7.76E-04,2.18473,0,1.51873,2.34E-07,2.23906,0.8424,2.22205,0.83275,1.34551,1.88198,1.91042,0.01524,1.48763,0,1.95098,0.0052,2.01965,0.00342,1.60459,0.00329,2.21651,0.2931,1.81307,0.01965,1.82E+00,2.66E-03
462,1,0,1.8162,7.86E-04,2.18387,0,1.51861,2.32E-07,2.24183,0.8423,2.22601,0.83958,1.3421,1.8788,1.91002,0.01512,1.4876,0,1.95024,0.0052,2.01904,0.00342,1.60413,0.00329,2.21691,0.29295,1.81131,0.01996,1.82E+00,2.70E-03
463,1,0,1.81459,8.03E-04,2.18306,0,1.51859,2.31E-07,2.24475,0.84217,2.2287,0.83804,1.33868,1.87563,1.90966,0.015,1.4875,0,1.94961,0.0052,2.01833,0.00342,1.60366,0.00329,2.21739,0.29279,1.80955,0.02025,1.81E+00,2.75E-03
464,1,0,1.81302,8.27E-04,2.18229,0,1.51846,2.30E-07,2.24765,0.84202,2.23145,0.8403,1.33527,1.87246,1.90929,0.01488,1.48746,0,1.94889,0.00519,2.01772,0.00342,1.60326,0.00329,2.21789,0.29262,1.80784,0.02052,1.81E+00,2.80E-03
465,1,0,1.81148,8.53E-04,2.18149,0,1.51834,2.29E-07,2.25063,0.84184,2.23452,0.8414,1.33185,1.86929,1.90893,0.01476,1.4874,0,1.94816,0.00519,2.01711,0.00342,1.60277,0.00329,2.2184,0.29244,1.80623,0.0208,1.81E+00,2.85E-03
466,1,0,1.80994,8.94E-04,2.18057,0,1.5183,2.28E-07,2.25376,0.84163,2.23693,0.84216,1.32844,1.86612,1.90856,0.01464,1.48732,0,1.9475,0.00519,2.01642,0.00342,1.60236,0.00328,2.21889,0.29224,1.80475,0.02108,1.81E+00,2.91E-03
467,1,0,1.80843,9.40E-04,2.17966,0,1.5182,2.27E-07,2.2569,0.84139,2.2401,0.8426,1.32502,1.86295,1.9082,0.01452,1.4872,0,1.9468,0.00519,2.0158,0.00342,1.6019,0.00328,2.21938,0.29203,1.80338,0.02135,1.81E+00,2.98E-03
468,1,0,1.80693,0.001,2.17875,0,1.51818,2.26E-07,2.26007,0.84111,2.24428,0.84411,1.32161,1.85978,1.90783,0.01441,1.48718,0,1.94609,0.00519,2.01509,0.00342,1.60151,0.00328,2.21988,0.2918,1.802,0.02161,1.81E+00,3.06E-03
469,1,0,1.80551,0.00106,2.17786,0,1.51806,2.26E-07,2.26333,0.84078,2.24802,0.84509,1.3182,1.85661,1.90747,0.01429,1.4871,0,1.94544,0.00519,2.01444,0.00342,1.60102,0.00328,2.22042,0.29156,1.80058,0.02186,1.81E+00,3.14E-03
470,1,0,1.80415,0.0011,2.17698,0,1.51793,2.25E-07,2.26666,0.84042,2.25106,0.84476,1.31478,1.85344,1.9071,0.01417,1.48703,0,1.94471,0.00519,2.01377,0.00342,1.6006,0.00328,2.22099,0.2913,1.79922,0.0221,1.80E+00,3.20E-03
471,1,0,1.8028,0.00114,2.17616,0,1.51781,2.25E-07,2.27002,0.84001,2.25624,0.84686,1.31137,1.85027,1.90674,0.01406,1.487,0,1.94407,0.00519,2.01308,0.00342,1.60015,0.00328,2.2216,0.29103,1.79798,0.02233,1.80E+00,3.26E-03
472,1,0,1.80147,0.0012,2.1753,0,1.51779,2.24E-07,2.27345,0.83954,2.25924,0.84664,1.30339,1.84861,1.90637,0.01395,1.4869,0,1.94336,0.00519,2.01245,0.00342,1.59977,0.00328,2.22221,0.29073,1.79682,0.02256,1.80E+00,3.34E-03
473,1,0,1.80017,0.00125,2.17443,0,1.51767,2.23E-07,2.27697,0.83903,2.26418,0.84814,1.29237,1.84796,1.90601,0.01383,1.48687,0,1.94272,0.00519,2.01172,0.00342,1.59931,0.00328,2.22285,0.29042,1.79567,0.02277,1.80E+00,3.40E-03
474,1,0,1.79887,0.00132,2.17364,0,1.51755,2.22E-07,2.28049,0.83847,2.26793,0.84894,1.28135,1.8473,1.90565,0.01372,1.48675,0,1.94204,0.00519,2.01099,0.00342,1.5989,0.00328,2.22353,0.29009,1.79446,0.02298,1.80E+00,3.49E-03
475,1,0,1.79758,0.00137,2.17272,0,1.5175,2.22E-07,2.2841,0.83784,2.27161,0.84889,1.27033,1.84665,1.90528,0.01361,1.4867,0,1.94136,0.00519,2.01033,0.00342,1.59848,0.00328,2.22416,0.28973,1.79319,0.02317,1.80E+00,3.55E-03
476,1,0,1.79631,0.00142,2.17179,0,1.5174,2.21E-07,2.28775,0.83716,2.28027,0.85304,1.25931,1.846,1.90501,0.01349,1.4866,0,1.94072,0.00519,2.00963,0.00342,1.59802,0.00328,2.2248,0.28935,1.79191,0.02335,1.80E+00,3.61E-03
477,1,0,1.79503,0.00149,2.17087,0,1.51738,2.21E-07,2.29141,0.83641,2.28236,0.85194,1.24829,1.84534,1.90465,0.01338,1.48658,0,1.94002,0.00519,2.0089,0.00342,1.59763,0.00329,2.22544,0.28895,1.79071,0.02353,1.79E+00,3.70E-03
478,1,0,1.79377,0.00155,2.1699,0,1.51726,2.20E-07,2.29507,0.8356,2.28708,0.85092,1.23727,1.84469,1.90429,0.01327,1.4865,0,1.93937,0.00519,2.00817,0.00342,1.59719,0.00329,2.22604,0.28852,1.78961,0.0237,1.79E+00,3.77E-03
